Repository: BU-KABlab/PANDA-SDL

# PANDA-SDL
Polymer analysis and discovery array (PANDA) self-driving lab (SDL): an automated system for high-throughput electrodeposition and functional characterization of polymer films

## Purpose
To electrodeposit polymer thin films, evaluate and compare their electrical properties using optical assays correlated to said properties, and use this information to autonomously select the parameters used to create new polymer thin films.

## Instruments
* [Genmitsu PROVerXL 4030 CNC Router](https://www.sainsmart.com/products/genmitsu-proverxl-4030-cnc-router-with-carveco-maker-subscription)
* [WPI Aladin Syringe Pump - Model A-1000](https://www.wpiinc.com/var-al1000hp-aladdin-single-syringe-pump-high-pressure)
* [Gamry Potentiostat Interface 1010E](https://www.gamry.com/potentiostats/interface-1010e-potentiostat/)
* [FLIR grasshopper3 USB](https://www.flir.com/products/grasshopper3-usb3/)
* [Edmunds Optics 55mm Focal Length Partially Telecentric Video Lens](https://www.edmundoptics.com/p/55mm-focal-length-partially-telecentric-video-lens/10573/)
* [Electroluminescent Panel](https://www.technolight.com/product/4-x-6-inch-uv-fade-resistant-white-rectangle-electroluminescent-el-light-panel/)

## Consumables
* [PDMS Gasket](https://cad.onshape.com/documents/8f40aa9641f7f1039e816474/w/adf97a8228dac96fc46992ed/e/9cba4213e4509f8c1b8e8175)
* [ITO-coated Glass Substrate]()
* [20 mL Stock Vials](https://www.fishersci.com/shop/products/clear-voa-glass-vials-0-125in-septa/12-100-112)
* [200 µl Pipette tips]()

## Designs
* [CAD Assembly "Digital Twin"](https://cad.onshape.com/documents/c41313cd3306bc04e4d59c9f/w/2192f79fbbc255217700cdef/e/4a090fa0f720a530b6f3fba8?renderMode=0&uiState=66779a09a4d5a25e8be8abcd)
* [Instrument Holder AKA Paw](https://cad.onshape.com/documents/67d0973a1a964efb67f4fddf/w/915890a7f09783f856faa201/e/248cc503162b35b112007857)
* [Tubing to Pipette Adaptor](https://cad.onshape.com/documents/41b826971f0a7ebeaf3c01ef/w/ae93b60499811617be29c11f/e/1e1bce50dcdec6ddd667460a)
* [Substrate Holder](https://cad.onshape.com/documents/ccde1516ba2f6a9f288ba4a5/w/6078df451920f962c99dc5d0/e/e23eb57422b3a293c7468839)
* [Vial tube rack](https://github.com/erasmus95/PANDA-BEAR/blob/main/3d-prints/TubeRack_2mLx10_v1_scaled.stl)
* [Electrode Holder](https://cad.onshape.com/documents/31255eb25d54cb375f991e2f/w/9c80d5522b00c17bccc0de50/e/359a4f6324328a05abc88318)
* [Pipette Holder](https://cad.onshape.com/documents/d1685a6b475ddad11dae0fd7/w/557c3cfdcf96c63526dea402/e/47effdbc24cc482a1a5af404)
* [Lens Mount](https://cad.onshape.com/documents/984ac1a9247a6b18ef7def75/w/90783d749d7238bd36b77238/e/68e9ffba4d8f9efa5501c7b6)

## Software
* [Python 3](https://www.python.org/)
* [Anaconda](https://www.anaconda.com/)
* [Slack SDK](https://slack.dev/python-slack-sdk/)
* [Silicon Labs CP210x_Universal_Windows_Driver](https://www.silabs.com/developers/usb-to-uart-bridge-vcp-drivers?tab=downloads)
* [FlyCapture SDK](https://www.flir.com/products/flycapture-sdk/)
* [Open Broadcast Software](https://obsproject.com/)
* [Python Slack SDK](https://slack.dev/python-slack-sdk/)

## Team
* Dr. Harley Quinn
* Gregory Robben
* Zhaoyi Zhang
* Alan Gardner
* Dr. Jörg G. Werner
* Dr. Keith Brown

File: ExperimentalData/PEDOT-data-ALexperiments.csv
experiment_id,description,PEDOT Predicted DeltaE00,PEDOT Predicted Uncertainty,Bleach Charge Passed,delta E00,"edot 
concentration (M)",deposition potential (V),deposition time (s)
10000894,AL Experiment,18.29380417,3.510001183,0.000123146,13.43540868,0.1,1.602,1.757
10000893,AL Experiment,18.22092819,3.480129957,0.00016617,17.26693918,0.1,1.614,1.805
10000892,AL Experiment,21.56004143,1.740750909,0.000154147,16.87181274,0.1,1.277,5.845
10000891,AL Experiment,21.86888504,1.555195212,6.81687E-05,17.13360519,0.1,1.273,5.67
10000890,AL Experiment,22.03875732,1.516065836,0.000107888,17.67858134,0.1,1.267,5.637
10000889,AL Experiment,22.20999146,1.486394644,9.25927E-05,19.85975206,0.1,1.259,5.827
10000888,AL Experiment,22.31875801,1.49994278,4.21149E-05,20.25071276,0.1,1.253,6
10000887,AL Experiment,22.49046898,1.497202635,0.000136273,21.13854722,0.1,1.239,6.14
10000886,AL Experiment,22.67613792,1.513703346,0.000345661,20.97105217,0.1,1.226,6.356
10000885,AL Experiment,22.85887909,1.554706573,0.000208387,21.38175993,0.1,1.218,6.619
10000884,AL Experiment,22.91518021,1.63032186,0.000209901,21.89733825,0.1,1.218,6.674
10000883,AL Experiment,22.83761024,1.636495113,0.000120195,22.57241064,0.1,1.228,6.546
10000882,AL Experiment,15.62130165,4.464239597,5.08832E-05,6.193329715,0.056,1.757,24.636
10000881,AL Experiment,13.23623466,4.861187458,0.80832719,13.14720119,0.1,1.722,8.027
10000880,AL Experiment,13.17465782,4.853104591,1.47031E-05,19.34670348,0.1,1.718,7.674
10000879,AL Experiment,22.92770576,0.655078769,0.000370084,22.49837549,0.1,1.307,5.408
10000878,AL Experiment,23.0240097,0.706163466,0.00020348,22.57453936,0.1,1.305,5.4
10000877,AL Experiment,23.78996658,0.298232794,8.976421266,22.65553974,0.1,1.308,5.493
10000876,AL Experiment,23.3735733,0.505571604,1.182119665,22.21876336,0.1,1.307,5.251
10000875,AL Experiment,23.64089203,0.434540629,1.114950611,23.86323649,0.1,1.305,5.762

File: ExperimentalData/PEDOT-data-TrainingData.csv
experiment_id,description,Bleach Charge Passed,delta E00,"edot 
concentration (M)",deposition potential (V),deposition time (s)
10000874,Training,0.634036306,4.423638278,0.03,1.040741426,1.542247632
10000871,Training,0.487954869,3.035407012,0.03,0.980088091,1.152476253
10000868,Training,0.813517482,5.024680061,0.03,1.417941178,11.79534411
10000865,Training,0.128212552,0.672891551,0.03,0.842818578,5.874526581
10000862,Training,0.13413755,1.645340585,0.03,0.866789927,4.302646073
10000859,Training,0.834122902,7.103112719,0.03,1.194614655,59.60546757
10000856,Training,0.792607165,3.468944527,0.03,1.464067178,1.973997251
10000853,Training,0.845229218,11.24153556,0.03,0.942949728,36.37135724
10000850,Training,0.730234074,4.717167251,0.03,1.302078029,16.80250948
10000847,Training,0.697819656,6.229782591,0.03,1.290493376,27.55509538
10000844,Training,0.802049226,7.470526349,0.03,1.22126257,45.8954972
10000841,Training,1.154786614,10.63355321,0.03,1.556551081,80.30651025
10000838,Training,1.125221966,5.257736804,0.03,1.54445486,3.141003597
10000835,Training,0.978611305,6.350163474,0.03,1.399574718,19.99647276
10000832,Training,0.991847401,7.836381489,0.03,1.072247862,9.942700152
10000829,Training,0.843193347,4.726981697,0.03,1.103574943,3.797092889
10000810,Training,0.598215629,1.90915917,0.01,1.120957751,4.800255552
10000807,Training,0.642637406,0.536995121,0.01,1.309069321,3.319612441
10000804,Training,0.725985493,3.050363222,0.01,1.476284328,80.64333778
10000801,Training,0.14512127,1.257342906,0.01,1.013504235,2.832101146
10000798,Training,0.489560031,1.286666582,0.01,1.155223307,2.145634869
10000795,Training,0.557276732,1.511556099,0.01,1.50705351,1.044500861
10000792,Training,0.407900009,1.549496238,0.01,0.996982271,28.19759552
10000789,Training,0.538277624,1.036072496,0.01,1.2315587,13.20309211
10000786,Training,0.800550353,2.247216232,0.01,1.362921311,50.50406742
10000783,Training,0.702556801,1.654847411,0.01,1.096680145,66.35487927
10000780,Training,0.190768776,1.645571514,0.01,0.898103037,7.539866894
10000777,Training,0.208379828,0.836020784,0.01,0.912147792,41.14075221
10000774,Training,0.683000882,0.524058943,0.01,1.252344976,6.501574726
10000771,Training,0.70797176,1.481273952,0.01,1.580441339,1.630583861
10000768,Training,0.179248415,1.719663108,0.01,0.832403577,20.65278532
10000765,Training,0.639750696,1.013637043,0.01,1.413812047,15.28245176
10000666,Training,2.221613715,17.02124653,0.1,0.96,56.9
10000663,Training,1.282230512,22.15005312,0.1,1.26,4.2
10000660,Training,3.036894115,13.90102569,0.1,1.07,50.2
10000657,Training,1.504366282,21.13255215,0.1,1.38,6.6
10000654,Training,0.27695286,0,0.1,0.89,4.9
10000651,Training,0.376127951,0,0.1,0.9,1.3
10000648,Training,1.313409752,19.8592108,0.1,1.41,2.6
10000645,Training,0.980163746,18.90243966,0.1,1.02,8.1
10000642,Training,1.049852181,12.58864948,0.1,1.15,1.8
10000639,Training,0.678668388,2.93930697,0.1,0.83,19.6
10000636,Training,1.92057435,13.84305638,0.1,1.52,15
10000633,Training,1.742267966,8.47760379,0.1,1.34,94.7
10000630,Training,1.554583905,11.15469852,0.1,1.56,33.7
10000627,Training,1.646379092,20.38620672,0.1,1.22,12.2
10000624,Training,0.948319326,9.371989194,0.1,1.1,1.2
10000621,Training,2.910642024,9.189772968,0.1,1.48,27.6
